Repository: jwbullard/VCCTL

# README

This distribution includes:

| Name            | Description                                                |
| ----------------|------------------------------------------------------------|
| AUTHORS.md      | Current and former authors                                 |
| CHANGES.md      | History of changes for the project                         |
| DISCLAIMER.md   | Describes the NIST terms and conditions for the software   |
| INSTALL.md      | Information about the installation process                 |
| README.md       | This file                                                  |
| Actions-...     | Icons for UI to open a file                                |
| Files-...       | Icon for UI files                                          |
| Legend...       | Files for the graphic associating colors with phases       |
| MicroChar/      | Source code directory                                      |
| QuestionMark... | Help icon for UI                                           |
| Save...         | Save icon for UI                                           |
| Stop-...        | Icons for stopping computation in UI                       |
| TextFinder      | Sandbox folder for testing simple app ideas                |
| application-... | Icon for exiting from the UI                               |
| build-...       | Build folders for app                                      |
| colors.h        | C header file for defining color names                     |
| document-help-  | Icons for accessing the help documentations                |
| phases.h        | C header file for defining phase id numbers                |

File: aggregate/AZ-coarse/AZ-coarse-geom.dat
Name  xlow xhi ylow yhi zlow zhi  volume  surf._area  norm_surf_area Equiv._sph._diam.  Itrace Nnn Norm._Gauss_Curvature length(mm) width(mm) thickness(mm) L/T W/T
AZ0.5-anm-00263.dat -2.3850 2.3109 -3.2862 4.0256 -1.1687 1.4742 24.0 62.0 1.550 3.6 2.106 14 0.9838 12.2866 9.2273 5.7812 2.1253 1.5961
AZ0.5-anm-00208.dat -1.7499 1.4214 -2.3114 2.4216 -2.5653 2.4368 24.0 52.0 1.284 3.6 1.374 16 1.0149 5.2429 4.8884 2.0040 2.0040 1.5961
AZ0.5-anm-00149.dat -1.6144 2.1722 -2.2965 2.6052 -2.6205 2.7492 36.0 67.0 1.281 4.1 1.364 18 1.0007 6.4268 4.9885 2.5431 2.5431 2.0040
AZ0.5-anm-00044.dat -3.1654 3.3384 -3.5167 2.6284 -2.7920 1.5793 40.0 88.0 1.565 4.2 1.673 22 0.9961 8.0887 6.4367 2.8067 2.8067 2.5431
AZ0.5-anm-00046.dat -1.7792 1.7888 -3.6265 3.5465 -2.7416 3.4540 42.0 83.0 1.425 4.3 1.756 18 0.9619 7.6761 6.5880 2.0128 2.0128 2.8067
AZ0.5-anm-00250.dat -3.6448 4.8388 -1.4610 1.5747 -2.6013 2.7137 44.0 85.0 1.417 4.4 1.789 20 1.0428 8.5493 4.9977 2.4131 2.4131 2.0128
AZ0.5-anm-00241.dat -2.1250 2.1914 -3.1858 3.0748 -3.4860 3.6299 54.0 94.0 1.361 4.7 1.456 24 0.9515 7.8806 6.3994 2.7961 2.7961 2.4131
AZ0.5-anm-00211.dat -4.9190 3.3804 -3.2287 3.5858 -1.4715 2.7779 67.0 122.0 1.534 5.0 1.530 30 0.9680 9.3559 7.3628 4.1698 4.1698 2.7961
AZ0.5-anm-00086.dat -4.7129 4.8796 -3.1447 2.9216 -1.7689 1.5893 68.0 112.0 1.392 5.1 1.637 22 1.0370 9.6374 5.5514 3.3629 3.3629 4.1698
AZ0.5-anm-00203.dat -3.5938 2.5723 -4.5753 3.6561 -2.2501 2.6663 70.0 114.0 1.392 5.1 1.554 18 0.9606 8.7944 5.4870 3.0985 3.0985 4.1698
AZ0.5-anm-00199.dat -2.9965 3.1134 -3.3879 3.0933 -3.1674 3.1595 74.0 117.0 1.374 5.2 1.394 22 1.0169 8.3709 6.0449 3.4875 3.4875 3.3629
AZ0.5-anm-00125.dat -4.5845 4.8089 -3.8059 4.3038 -2.1709 1.6419 72.0 127.0 1.517 5.2 1.592 18 0.9990 9.4336 7.8040 3.3770 3.3770 3.0985
AZ0.5-anm-00247.dat -3.4743 3.5343 -3.6409 3.4480 -3.0041 3.2082 77.0 112.0 1.283 5.3 1.349 20 0.9732 9.1644 5.8449 3.7328 3.7328 3.3770
AZ0.5-anm-00070.dat -3.1224 2.4186 -4.2166 3.9363 -2.6272 1.5129 84.0 117.0 1.259 5.4 1.309 26 1.0076 8.1616 6.0349 4.4071 4.4071 3.7328
AZ0.5-anm-00237.dat -4.7304 4.5355 -4.9355 5.5177 -2.7425 2.3704 92.0 152.0 1.544 5.6 2.398 20 0.9640 13.1658 5.6451 3.0876 3.0876 4.4071
AZ0.5-anm-00123.dat -3.2793 2.3372 -4.3112 3.4525 -3.4075 3.9717 90.0 134.0 1.379 5.6 1.561 22 0.9872 9.7780 6.9211 3.3740 3.3740 4.4071
AZ0.5-anm-00131.dat -3.2137 2.7859 -5.1094 4.6690 -4.4546 5.9857 105.0 158.0 1.467 5.9 2.205 20 1.0041 13.5653 5.8590 3.7604 3.7604 3.3740
AZ0.5-anm-00158.dat -4.4818 4.2337 -4.3686 3.8350 -3.8729 2.6495 106.0 151.0 1.396 5.9 1.732 20 0.9922 10.3799 6.9780 3.3104 3.3104 3.0876
AZ0.5-anm-00147.dat -3.0040 2.8913 -5.4980 4.7286 -4.0288 3.7641 109.0 165.0 1.494 5.9 1.782 22 0.9669 10.6155 8.5164 2.9802 2.9802 3.3740
AZ0.5-anm-00083.dat -4.4451 3.7798 -4.0766 4.2559 -2.2477 2.3099 113.0 145.0 1.282 6.0 1.301 30 1.0117 8.8172 7.7572 3.8573 3.8573 2.9802
AZ0.5-anm-00246.dat -5.1213 4.4287 -2.9540 2.5169 -4.8512 3.6164 120.0 158.0 1.344 6.1 1.311 28 0.9876 9.9473 8.8153 4.8694 4.8694 3.8573
AZ0.5-anm-00193.dat -3.8933 4.6116 -4.6492 4.8493 -2.6991 3.9063 133.0 167.0 1.325 6.3 1.462 16 0.9671 10.7629 8.8609 4.6391 4.6391 4.8694
AZ0.5-anm-00036.dat -4.8357 4.4912 -4.8987 5.6832 -2.2348 2.0567 136.0 193.0 1.509 6.4 1.473 18 0.9858 11.5428 9.2603 3.8642 3.8642 4.6391
AZ0.5-anm-00007.dat -4.2017 4.8242 -4.4873 4.0888 -3.5787 3.4466 135.0 180.0 1.416 6.4 1.562 20 0.9972 11.3624 8.0049 4.5534 4.5534 4.6391
AZ0.5-anm-00034.dat -5.9895 5.2963 -3.9345 3.5259 -1.8995 3.3026 138.0 186.0 1.443 6.4 1.782 18 0.9688 12.2350 8.3574 3.7863 3.7863 4.6391
AZ0.5-anm-00205.dat -4.1374 2.7376 -4.3490 3.0967 -3.8479 3.5044 141.0 169.0 1.288 6.5 1.222 26 1.0139 9.5784 7.9097 5.4084 5.4084 4.5534
AZ0.5-anm-00184.dat -6.3950 6.3933 -5.5861 5.0724 -1.7882 1.8323 142.0 217.0 1.652 6.5 1.926 22 0.9611 12.9580 10.2894 3.0298 3.0298 3.7863
AZ0.5-anm-00248.dat -5.0590 4.6127 -6.7325 5.2560 -2.7460 3.1988 141.0 212.0 1.619 6.5 2.113 14 0.9958 13.2659 9.2646 2.9082 4.5616 3.1857
AZ0.5-anm-00066.dat -6.0798 5.4314 -5.3657 4.9805 -2.7772 3.1435 144.0 182.0 1.373 6.5 2.051 18 1.0164 14.4770 5.4053 4.6859 4.6859 3.8642
AZ0.5-anm-00259.dat -2.5673 3.5767 -5.1361 5.3355 -2.7210 2.8310 141.0 173.0 1.322 6.5 1.298 16 1.0115 11.1311 6.8823 5.7023 1.9520 1.2069
AZ0.5-anm-00041.dat -5.4017 4.3869 -5.7158 4.9014 -3.1811 4.0814 142.0 194.0 1.477 6.5 2.183 20 0.9777 13.9811 7.0174 3.0921 3.0921 4.5534
AZ0.5-anm-00109.dat -3.7442 4.2429 -4.7069 4.0257 -3.3214 3.0399 145.0 182.0 1.362 6.5 1.365 30 0.9508 10.9687 8.2525 4.4563 4.4563 3.7863
AZ0.5-anm-00155.dat -3.4993 3.5740 -3.4305 3.8758 -5.6083 4.5590 148.0 177.0 1.310 6.6 1.375 30 1.0145 11.2275 7.4507 4.7862 4.7862 4.5616
AZ0.5-anm-00156.dat -5.5422 5.4746 -5.0562 4.6501 -4.5404 3.6457 152.0 207.0 1.503 6.6 1.811 24 0.9815 12.5519 10.1548 3.2222 3.2222 4.6859
AZ0.5-anm-00126.dat -3.8377 4.6199 -4.0723 4.4787 -2.6472 3.1231 148.0 178.0 1.313 6.6 1.309 28 0.9603 9.2897 8.3597 4.1666 4.1666 1.9520
AZ0.5-anm-00162.dat -3.9342 4.0165 -4.8564 5.4707 -2.7395 1.9330 152.0 183.0 1.331 6.6 1.368 22 0.9879 10.4389 8.5866 4.9685 4.9685 3.0921
AZ0.5-anm-00111.dat -4.0759 3.8707 -5.0372 3.6549 -2.4490 2.9239 153.0 168.0 1.213 6.6 1.213 28 0.9986 9.3261 8.2773 5.4758 5.4758 4.4563
AZ0.5-anm-00099.dat -3.0641 2.6127 -4.8741 5.0010 -4.7678 3.8489 154.0 184.0 1.322 6.7 1.418 26 1.0262 10.6483 8.0712 4.3572 4.3572 3.2222
AZ0.5-anm-00140.dat -8.9961 7.5736 -1.9497 2.6675 -3.9106 4.3032 160.0 222.0 1.555 6.7 2.860 22 0.9841 17.3443 6.7832 3.3885 3.3885 4.1666
AZ0.5-anm-00004.dat -2.7458 3.7647 -5.0919 3.5796 -4.0859 4.5123 157.0 193.0 1.374 6.7 1.480 18 0.9951 11.2358 9.6574 4.1122 4.1122 4.9685
AZ0.5-anm-00082.dat -7.3982 6.1564 -3.9887 3.6151 -4.2092 3.9878 160.0 226.0 1.589 6.7 1.939 18 0.9811 13.8390 9.4175 3.1618 3.1618 5.4758
AZ0.5-anm-00122.dat -4.5389 4.1261 -5.0703 6.5878 -2.9076 3.2590 166.0 206.0 1.409 6.8 1.480 26 1.0028 11.9802 8.7779 5.1403 5.1403 4.3572
AZ0.5-anm-00105.dat -4.5627 5.1227 -5.4332 4.5841 -3.8231 3.3074 162.0 213.0 1.481 6.8 1.644 28 1.0206 11.6621 10.4129 3.8239 3.8239 3.3885
AZ0.5-anm-00115.dat -3.0310 2.7606 -5.9634 6.2603 -2.7056 3.2974 162.0 187.0 1.304 6.8 1.505 26 1.0216 12.4754 6.3904 5.2804 5.2804 4.1122
AZ0.5-anm-00181.dat -4.5035 4.3601 -4.4225 3.8884 -5.2150 4.4606 165.0 192.0 1.320 6.8 1.680 30 0.9693 12.7781 5.8386 5.5398 5.5398 3.1618
AZ0.5-anm-00238.dat -4.9009 3.6013 -5.2186 5.6759 -2.9918 1.9681 172.0 192.0 1.282 6.9 1.478 26 1.0272 12.5571 7.7623 5.2042 5.2042 5.5398
AZ0.5-anm-00119.dat -4.9934 4.5756 -5.4182 5.1699 -4.0856 3.5528 182.0 229.0 1.475 7.0 1.668 24 1.0135 12.4220 10.3020 3.4443 3.4443 5.2042
AZ0.5-anm-00143.dat -4.6577 4.6570 -5.4855 3.8440 -4.2062 5.3652 183.0 219.0 1.404 7.0 1.697 24 0.9926 13.3463 8.2703 3.5722 3.5722 5.2042
AZ0.5-anm-00103.dat -3.4624 2.7431 -3.7766 3.6556 -5.4572 5.1150 197.0 194.0 1.186 7.2 1.208 30 1.0042 10.8104 7.7963 5.4907 5.4907 3.5722
AZ0.5-anm-00213.dat -6.9533 6.3921 -5.0926 4.5602 -3.7224 4.0508 195.0 241.0 1.481 7.2 1.888 26 1.0005 13.6826 8.5345 3.5277 3.5277 3.4443
AZ0.5-anm-00054.dat -3.7778 3.9308 -7.9518 7.5477 -2.3300 3.6413 192.0 243.0 1.510 7.2 2.127 16 1.0016 15.9514 8.0701 4.2727 4.2727 3.5722
AZ0.5-anm-00189.dat -5.0085 4.5275 -5.4468 4.0120 -5.0496 4.4988 205.0 233.0 1.384 7.3 1.601 24 0.9608 12.9086 8.2256 4.9485 4.9485 3.5277
AZ0.5-anm-00055.dat -3.8659 3.3873 -4.8083 6.1784 -5.9615 3.1421 204.0 221.0 1.320 7.3 1.416 26 0.9798 12.7872 7.1949 6.1546 6.1546 4.2727
AZ0.5-anm-00220.dat -7.2231 6.7306 -4.4075 4.9071 -4.3752 4.4518 216.0 254.0 1.459 7.4 1.973 12 0.9845 14.8235 8.8528 4.3582 4.3582 6.1546
AZ0.5-anm-00262.dat -4.7481 4.9682 -4.7556 5.5863 -3.3146 2.4363 215.0 238.0 1.370 7.4 1.369 30 1.0294 12.2866 9.2273 5.7812 2.1253 1.5961
AZ0.5-anm-00249.dat -5.4263 4.7588 -3.1055 4.0280 -3.3671 3.7873 216.0 225.0 1.293 7.4 1.212 20 0.9676 11.1988 8.4974 6.7674 6.7674 4.9485
AZ0.5-anm-00065.dat -6.2694 5.0428 -4.6075 7.0120 -3.4324 4.3588 216.0 248.0 1.424 7.4 1.605 24 0.9684 15.2230 8.2017 6.0557 6.0557 6.1546
AZ0.5-anm-00195.dat -5.4233 4.9494 -5.2375 4.6821 -3.2825 4.2186 217.0 224.0 1.282 7.5 1.313 28 1.0265 11.9394 8.2690 6.2425 6.2425 2.1253
AZ0.5-anm-00032.dat -4.7417 5.2596 -3.7232 4.6664 -4.5567 5.3744 224.0 225.0 1.261 7.5 1.216 30 0.9619 11.0542 8.3075 7.0561 7.0561 6.7674
AZ0.5-anm-00223.dat -5.0549 4.8980 -6.9951 8.5694 -3.3438 3.2831 223.0 284.0 1.596 7.5 2.133 22 0.9702 15.8230 8.7083 4.5396 4.5396 6.0557
AZ0.5-anm-00219.dat -7.2865 5.0108 -7.2536 5.8886 -2.5777 3.5151 226.0 296.0 1.652 7.6 1.977 28 1.0321 15.1161 11.8854 3.8602 3.8602 6.2425
AZ0.5-anm-00257.dat -3.8782 5.9216 -4.3248 5.1427 -4.3986 3.4301 229.0 232.0 1.281 7.6 1.304 28 1.0011 11.5864 9.0324 5.3391 5.3391 7.0561
AZ0.5-anm-00150.dat -5.9470 5.8921 -5.6997 5.4676 -3.7388 3.6701 231.0 255.0 1.400 7.6 1.713 20 1.0104 15.1060 10.2796 3.7944 3.7944 4.5396
AZ0.5-anm-00021.dat -6.8430 5.7947 -5.6705 6.4820 -2.8241 4.1647 241.0 275.0 1.468 7.7 1.802 24 1.0448 15.5434 9.9764 5.2292 5.2292 3.8602
AZ0.5-anm-00256.dat -5.3679 3.6789 -8.0575 6.2025 -3.9392 3.7912 235.0 268.0 1.456 7.7 1.884 26 0.9957 16.3351 9.2012 4.4068 3.7068 2.0879
AZ0.5-anm-00019.dat -6.5074 4.5926 -5.4419 5.6288 -2.8492 4.3429 237.0 248.0 1.341 7.7 1.338 28 1.0338 12.9322 8.5382 6.0713 6.0713 2.1701
AZ0.5-anm-00112.dat -5.0678 4.3279 -6.2466 5.9614 -4.3903 3.7947 243.0 262.0 1.391 7.7 1.542 26 0.9902 12.7431 11.8717 4.4635 4.4635 3.7944
AZ0.5-anm-00209.dat -5.1444 7.7325 -3.5845 5.5040 -5.5147 4.4578 238.0 259.0 1.396 7.7 1.468 24 1.0107 13.8764 10.7373 7.2347 7.2347 3.8602
AZ0.5-anm-00234.dat -4.8126 3.7931 -7.3613 6.0417 -3.2429 3.7499 238.0 250.0 1.345 7.7 1.452 30 0.9753 13.6799 7.9702 6.5677 6.5677 5.3391
AZ0.5-anm-00188.dat -4.9144 4.9456 -3.8890 4.6938 -4.2974 3.0674 236.0 229.0 1.240 7.7 1.217 30 1.0028 12.2156 8.7950 6.7335 6.7335 3.7944
AZ0.5-anm-00235.dat -4.7655 6.4277 -4.8135 5.4252 -5.0805 5.2579 253.0 263.0 1.361 7.8 1.673 26 1.0000 15.7961 8.1747 5.4328 5.4328 4.4635
AZ0.5-anm-00171.dat -4.2667 6.1525 -5.5146 7.6997 -3.4458 2.6211 245.0 267.0 1.410 7.8 1.478 16 0.9678 14.0162 10.7835 5.7909 5.7909 7.2347
AZ0.5-anm-00098.dat -5.5643 5.2675 -6.1795 5.0994 -6.0175 4.9122 252.0 286.0 1.483 7.8 1.805 24 0.9579 14.8749 10.8447 4.9068 4.9068 6.5677
AZ0.5-anm-00240.dat -4.6181 4.4278 -5.2838 5.7616 -2.8556 2.9082 244.0 227.0 1.201 7.8 1.236 30 0.9732 11.6932 9.3013 5.6659 5.6659 6.7335
AZ0.5-anm-00142.dat -5.1523 4.3453 -6.5377 4.9710 -3.5228 3.8503 255.0 236.0 1.212 7.9 1.400 28 0.9550 13.4555 8.5150 5.0534 5.0534 5.7909
AZ0.5-anm-00102.dat -5.0934 4.8853 -5.5389 7.4247 -3.8589 3.2008 256.0 292.0 1.499 7.9 1.625 26 0.9915 14.3978 11.9809 4.8789 4.8789 4.9068
AZ0.5-anm-00174.dat -5.2651 5.3566 -4.4086 4.9082 -4.3463 5.0183 263.0 245.0 1.235 7.9 1.228 30 0.9915 12.4591 9.5892 7.5307 7.5307 5.6659
AZ0.5-anm-00038.dat -6.5887 5.6101 -4.8129 6.2567 -2.8846 3.9950 271.0 276.0 1.364 8.0 1.691 22 0.9941 15.0341 9.0745 4.8439 4.8439 4.8789
AZ0.5-anm-00201.dat -5.1839 4.4949 -5.1180 5.5982 -5.1457 4.7597 271.0 271.0 1.340 8.0 1.465 26 1.0140 13.0318 10.3422 4.5155 4.5155 7.5307
AZ0.5-anm-00075.dat -4.5001 4.1033 -4.6489 5.4252 -4.7647 4.6958 280.0 238.0 1.149 8.1 1.200 30 1.0408 11.6097 9.2696 6.0885 6.0885 4.5155
AZ0.5-anm-00132.dat -6.1217 5.3796 -5.5077 5.4366 -5.2120 4.2861 276.0 277.0 1.351 8.1 1.456 30 0.9819 13.1625 12.1238 5.1549 5.1549 4.8439
AZ0.5-anm-00011.dat -7.0122 6.9744 -3.9845 4.1531 -5.0947 5.6359 278.0 272.0 1.320 8.1 1.646 12 1.0066 16.0148 8.3227 6.0064 6.0064 4.5155
AZ0.5-anm-00236.dat -4.4188 4.8178 -6.1178 5.5100 -4.5919 3.9613 288.0 267.0 1.265 8.2 1.269 26 1.0008 12.7914 8.8805 7.8198 7.8198 6.0064
AZ0.5-anm-00090.dat -4.2850 5.7160 -4.2571 4.2990 -6.1118 4.9164 285.0 267.0 1.275 8.2 1.340 28 0.9551 12.1383 11.4478 5.2347 5.2347 6.0885
AZ0.5-anm-00133.dat -5.4007 6.0733 -4.7414 4.6533 -2.7907 3.6448 293.0 264.0 1.239 8.2 1.234 30 0.9936 11.8078 10.4008 6.2376 6.2376 5.1549
AZ0.5-anm-00078.dat -6.4137 5.1990 -6.0788 5.8760 -2.2314 3.1642 289.0 281.0 1.330 8.2 1.421 30 1.0105 13.1313 9.5682 5.3766 5.3766 6.0064
AZ0.5-anm-00025.dat -4.4274 4.4729 -5.8016 5.0478 -4.5052 4.0776 303.0 259.0 1.188 8.3 1.188 30 0.9928 12.2036 9.2836 7.0743 7.0743 5.3766
AZ0.5-anm-00185.dat -5.7484 4.8374 -5.3662 7.0957 -4.0323 3.3677 298.0 274.0 1.270 8.3 1.264 30 1.0187 12.6834 11.2644 6.2567 6.2567 7.8198
AZ0.5-anm-00148.dat -4.5865 4.6176 -8.3252 7.4434 -3.6709 3.9417 305.0 308.0 1.407 8.3 1.825 26 1.0456 16.7972 9.1376 4.5732 4.5732 5.2347
AZ0.5-anm-00175.dat -4.3918 4.6261 -6.3868 5.1649 -4.6520 4.9468 302.0 275.0 1.264 8.3 1.367 30 0.9804 13.7567 7.4830 7.2498 7.2498 6.2376
AZ0.5-anm-00165.dat -4.3632 5.7783 -5.0347 4.8077 -4.2553 4.7122 298.0 281.0 1.302 8.3 1.259 26 0.9882 12.6110 11.9824 6.6971 6.6971 5.3766
AZ0.5-anm-00153.dat -5.2677 6.0038 -5.4490 4.8379 -4.4922 5.6953 308.0 298.0 1.351 8.4 1.335 30 1.0136 12.8516 12.2972 6.0813 6.0813 4.5732
AZ0.5-anm-00091.dat -4.5208 3.9297 -5.3854 6.0012 -5.9132 5.4498 311.0 276.0 1.244 8.4 1.266 30 0.9820 12.6905 10.3575 6.1535 6.1535 7.2498
AZ0.5-anm-00216.dat -4.8794 5.5578 -6.3845 5.6543 -4.7472 4.2250 310.0 284.0 1.282 8.4 1.272 30 0.9931 12.9212 10.7508 6.8858 6.8858 6.6971
AZ0.5-anm-00009.dat -7.3898 8.8621 -4.3276 3.9512 -3.6466 3.1987 325.0 308.0 1.348 8.5 1.680 26 1.0208 16.6270 8.2392 6.1271 6.1271 6.1535
AZ0.5-anm-00069.dat -4.5660 4.4514 -5.5220 4.5457 -4.7367 4.2984 325.0 255.0 1.116 8.5 1.084 30 1.0336 10.6016 9.2625 8.0156 8.0156 6.8858
AZ0.5-anm-00094.dat -4.5809 6.1829 -3.9266 4.2648 -5.4365 5.5432 336.0 285.0 1.219 8.6 1.254 30 0.9922 12.1165 10.4120 7.3836 7.3836 8.0156
AZ0.5-anm-00232.dat -5.5329 5.5164 -5.7306 5.8251 -4.7330 4.6741 330.0 298.0 1.290 8.6 1.371 30 1.0312 12.5584 11.4004 5.1986 5.1986 6.1271
AZ0.5-anm-00026.dat -5.6274 8.0476 -6.1870 4.9181 -4.5694 3.9797 336.0 321.0 1.373 8.6 1.432 28 1.0402 13.6111 12.4914 6.0286 6.0286 8.0156
AZ0.5-anm-00120.dat -5.6435 5.0388 -5.7812 6.0755 -4.0653 3.6481 328.0 284.0 1.234 8.6 1.248 30 0.9835 11.8656 11.0127 5.9846 5.9846 6.1271
AZ0.5-anm-00039.dat -6.2816 5.1673 -6.3652 6.2172 -4.4838 4.3373 337.0 296.0 1.263 8.6 1.494 30 1.0045 15.0761 9.6930 4.9286 4.9286 8.0156
AZ0.5-anm-00227.dat -3.8271 4.2317 -9.6727 7.1422 -3.5794 3.2047 346.0 321.0 1.348 8.7 1.600 30 0.9830 17.4992 9.1950 6.5307 6.5307 5.9846
AZ0.5-anm-00229.dat -7.2728 5.9842 -5.2921 5.0564 -3.5644 4.1540 348.0 297.0 1.240 8.7 1.294 18 1.0314 14.5064 10.1125 6.3581 6.3581 4.9286
AZ0.5-anm-00073.dat -5.3838 6.0637 -6.7825 6.7035 -4.3997 2.8958 350.0 312.0 1.298 8.7 1.434 30 0.9841 14.1133 10.0713 5.8408 5.8408 7.3836
AZ0.5-anm-00194.dat -4.6775 4.9402 -5.2705 4.9048 -4.1997 4.4015 339.0 262.0 1.114 8.7 1.128 24 1.0191 10.6185 10.3496 5.8736 5.8736 5.1986
AZ0.5-anm-00023.dat -6.4545 6.5594 -6.6745 5.5279 -3.3302 3.4608 341.0 310.0 1.314 8.7 1.366 30 1.0142 14.0734 9.3874 6.2310 6.2310 6.0286
AZ0.5-anm-00067.dat -5.8142 5.7435 -6.4267 6.8981 -3.6176 3.6761 339.0 302.0 1.283 8.7 1.342 26 1.0408 14.1933 10.0426 5.7673 5.7673 5.9846
AZ0.5-anm-00071.dat -4.5275 5.2467 -7.0781 6.6439 -3.9315 3.4500 339.0 287.0 1.221 8.7 1.293 30 0.9565 14.1409 8.6317 7.4009 7.4009 4.9286
AZ0.5-anm-00218.dat -4.4312 4.4080 -6.1588 6.2276 -4.1263 4.0651 366.0 296.0 1.197 8.9 1.188 30 1.0114 12.6409 9.0892 7.4642 7.4642 5.8408
AZ0.5-anm-00117.dat -3.9092 5.2165 -5.0394 6.9817 -4.1096 5.6483 363.0 309.0 1.255 8.9 1.220 30 1.0412 12.3696 10.8489 7.9426 7.9426 5.8736
AZ0.5-anm-00260.dat -5.7771 7.3705 -5.9866 4.5988 -3.0122 3.5810 367.0 323.0 1.302 8.9 1.313 28 0.9903 13.9757 11.8902 6.5901 2.1207 1.8042
AZ0.5-anm-00144.dat -4.4501 4.3588 -6.9560 6.0051 -5.2623 4.0940 366.0 291.0 1.176 8.9 1.329 30 0.9904 14.3773 9.3031 6.4629 6.4629 6.2310
AZ0.5-anm-00020.dat -6.7586 5.5329 -7.5842 6.8616 -4.9509 3.5690 363.0 344.0 1.397 8.9 2.013 22 1.0149 17.7134 8.4525 7.2285 7.2285 5.7673
AZ0.5-anm-00108.dat -4.8768 6.0615 -5.4951 4.1117 -3.5005 3.4657 364.0 278.0 1.127 8.9 1.112 30 1.0047 11.0577 9.9452 7.0426 7.0426 7.4009
AZ0.5-anm-00157.dat -3.9110 4.1776 -5.6069 7.6385 -5.6635 4.1445 377.0 310.0 1.229 9.0 1.203 30 1.0482 13.2331 9.7664 7.0884 7.0884 6.4629
AZ0.5-anm-00207.dat -4.0968 4.4926 -5.0969 5.3155 -4.9997 6.3710 381.0 300.0 1.181 9.0 1.152 30 1.0116 12.6081 9.5103 9.0477 9.0477 7.2285
AZ0.5-anm-00062.dat -5.0271 6.3301 -6.7258 6.2315 -4.0889 3.7267 386.0 322.0 1.256 9.0 1.367 30 1.0268 15.2032 9.1110 6.6987 6.6987 7.0426
AZ0.5-anm-00121.dat -5.9143 5.1769 -6.1434 6.1704 -5.5877 5.6970 377.0 345.0 1.367 9.0 1.616 24 1.0144 14.9013 10.9689 4.8886 4.8886 7.4642
AZ0.5-anm-00226.dat -7.8870 7.2925 -7.2493 5.0664 -3.9717 3.0494 386.0 373.0 1.454 9.0 1.517 28 0.9850 15.8823 11.6629 6.0456 6.0456 7.9426
AZ0.5-anm-00116.dat -7.4799 7.0114 -3.4844 4.0053 -6.3249 7.0711 379.0 359.0 1.418 9.0 1.618 30 0.9879 15.6331 13.2749 4.7070 4.7070 2.1207
AZ0.5-anm-00092.dat -5.9274 6.3399 -5.5589 5.4086 -4.7059 4.2733 381.0 326.0 1.283 9.0 1.422 28 0.9574 14.0157 12.3563 5.7990 5.7990 6.4629
AZ0.5-anm-00215.dat -3.1553 3.6414 -7.0412 10.0148 -4.4446 5.4123 381.0 362.0 1.425 9.0 1.760 26 0.9817 17.2870 10.8992 4.8955 4.8955 7.2285
AZ0.5-anm-00040.dat -5.1644 5.8097 -5.5240 4.9352 -4.4952 4.5350 379.0 286.0 1.129 9.0 1.222 30 1.0029 12.8992 9.5096 6.4054 6.4054 7.0426
AZ0.5-anm-00006.dat -6.0757 5.5205 -6.2030 5.4212 -6.1149 7.5925 399.0 349.0 1.332 9.1 1.430 30 1.0066 15.1985 13.4974 6.8778 6.8778 4.7070
AZ0.5-anm-00051.dat -5.6952 7.4859 -6.3154 6.7823 -3.4968 3.5380 400.0 385.0 1.467 9.1 1.642 30 0.9978 16.8385 14.5744 4.6951 4.6951 5.7990
AZ0.5-anm-00080.dat -8.0665 8.1348 -9.2901 9.1315 -3.0186 3.5096 389.0 398.0 1.544 9.1 2.644 24 0.9629 22.8408 8.6215 4.8685 4.8685 4.8955
AZ0.5-anm-00244.dat -4.6725 5.7217 -7.4623 6.7761 -4.0962 3.5365 395.0 327.0 1.256 9.1 1.295 28 1.0281 14.6198 10.0771 7.5360 7.5360 6.4054
AZ0.5-anm-00074.dat -4.6926 3.9271 -6.5005 7.1828 -4.7439 4.9862 406.0 320.0 1.207 9.2 1.316 30 1.0075 14.3318 9.2646 7.2462 7.2462 7.5360
AZ0.5-anm-00182.dat -5.4357 5.4361 -6.7310 7.0134 -4.1003 4.8413 415.0 346.0 1.285 9.3 1.289 30 1.0125 14.6346 10.3619 7.6825 7.6825 7.2462
AZ0.5-anm-00061.dat -9.4110 9.2671 -5.6026 5.5856 -3.3657 3.3390 424.0 395.0 1.446 9.3 1.960 18 0.9730 20.4153 10.4222 4.7807 4.7807 7.2462
AZ0.5-anm-00198.dat -5.0034 4.4270 -10.1933 10.6873 -6.7492 6.6063 420.0 449.0 1.655 9.3 2.957 26 0.9866 23.5034 9.4041 4.9383 4.9383 7.2462
AZ0.5-anm-00077.dat -4.9678 5.8162 -8.1453 8.6061 -5.1501 5.0791 435.0 404.0 1.455 9.4 1.589 26 0.9735 18.3100 12.2316 5.5331 5.5331 4.7807
AZ0.5-anm-00225.dat -8.2810 6.5248 -9.2251 9.5120 -6.2644 6.3585 429.0 439.0 1.595 9.4 2.395 30 0.9808 23.7712 10.4458 5.4583 5.4583 4.9383
AZ0.5-anm-00200.dat -6.0130 4.8394 -4.7642 5.2172 -5.6669 5.1695 453.0 316.0 1.107 9.5 1.071 30 0.9974 11.0487 10.2767 9.8375 9.8375 5.5331
AZ0.5-anm-00124.dat -7.1761 6.8241 -6.0601 5.6363 -2.9626 3.5988 446.0 368.0 1.304 9.5 1.392 30 0.9730 16.4427 12.2041 6.3911 6.3911 5.4583
AZ0.5-anm-00255.dat -4.8067 5.6463 -8.6540 9.6974 -3.7260 3.0168 467.0 417.0 1.433 9.6 1.947 26 0.9908 18.8156 9.4103 5.8555 5.8555 9.8375
AZ0.5-anm-00178.dat -5.8299 5.5106 -6.6000 5.1495 -4.0358 4.6293 463.0 324.0 1.119 9.6 1.091 28 0.9673 12.2599 11.4261 8.4825 8.4825 6.3911
AZ0.5-anm-00231.dat -6.8263 7.6375 -6.0098 5.8309 -4.7431 4.9326 469.0 380.0 1.301 9.6 1.419 30 1.0410 16.7008 10.2263 7.1244 7.1244 9.8375
AZ0.5-anm-00253.dat -12.8675 12.8708 -4.1141 3.7034 -2.5583 4.4046 456.0 435.0 1.518 9.6 2.543 30 1.0217 25.8751 7.7863 6.8488 6.8488 6.3911
AZ0.5-anm-00222.dat -7.0421 6.3391 -4.9980 6.3812 -4.4045 3.7881 480.0 371.0 1.252 9.7 1.253 30 0.9788 14.1617 12.3206 6.5556 6.5556 6.8488
AZ0.5-anm-00146.dat -5.5764 6.0477 -5.7379 4.4419 -4.5333 5.6138 481.0 355.0 1.196 9.7 1.164 30 1.0113 13.7010 12.9044 7.7383 7.7383 5.8555
AZ0.5-anm-00052.dat -6.7845 7.2480 -3.5196 4.0161 -5.4561 5.4551 484.0 340.0 1.141 9.7 1.281 30 1.0186 14.8534 9.8623 6.1062 6.1062 8.4825
AZ0.5-anm-00186.dat -6.8541 7.7026 -5.9530 4.8824 -5.7014 3.6633 471.0 386.0 1.319 9.7 1.307 30 1.0240 15.5215 12.0927 8.2282 8.2282 7.1244
AZ0.5-anm-00093.dat -8.3997 7.4808 -6.3940 6.6752 -4.2959 5.1197 475.0 415.0 1.411 9.7 1.757 28 1.0063 18.3264 11.6035 4.9009 4.9009 6.8488
AZ0.5-anm-00254.dat -11.0828 9.5321 -6.0809 5.2334 -2.8585 2.8480 491.0 453.0 1.504 9.8 2.132 30 1.0117 20.7884 11.2900 5.4981 5.4981 6.1062
AZ0.5-anm-00151.dat -5.0876 5.1896 -7.6073 6.6603 -3.9283 4.6681 492.0 368.0 1.222 9.8 1.261 30 0.9642 15.0203 10.7781 8.8275 8.8275 8.2282
AZ0.5-anm-00003.dat -10.2322 10.2085 -4.9916 3.0594 -3.9445 5.0351 486.0 418.0 1.399 9.8 1.934 20 1.0389 21.0527 9.0860 6.6036 6.6036 4.9009
AZ0.5-anm-00060.dat -7.0225 6.8097 -4.4322 6.0050 -5.1512 4.6696 512.0 384.0 1.241 9.9 1.247 30 0.9792 14.5218 13.0063 8.0336 8.0336 6.6036
AZ0.5-anm-00163.dat -5.1603 7.2801 -4.8305 7.7384 -6.5469 4.8886 504.0 405.0 1.322 9.9 1.386 30 0.9582 16.0097 12.9444 7.1968 7.1968 5.4981
AZ0.5-anm-00081.dat -4.1436 4.0681 -10.2291 9.5998 -6.8691 6.1454 513.0 436.0 1.406 9.9 1.905 24 1.0480 21.3832 10.8759 5.9577 5.9577 8.8275
AZ0.5-anm-00128.dat -7.2355 7.0040 -5.5779 5.7971 -4.7661 4.2267 508.0 365.0 1.185 9.9 1.265 30 0.9921 16.0691 10.5036 8.1870 8.1870 6.6036
AZ0.5-anm-00097.dat -6.7871 6.9891 -3.9258 4.9631 -6.7469 5.0465 529.0 409.0 1.293 10.0 1.285 22 1.0058 16.9020 10.5460 8.4136 8.4136 5.9577
AZ0.5-anm-00130.dat -5.8560 7.6380 -6.4023 5.7488 -4.1653 4.0262 527.0 372.0 1.179 10.0 1.167 30 1.0026 13.8670 12.0865 8.0740 8.0740 8.1870
AZ0.5-anm-00118.dat -6.3005 4.6954 -7.1567 7.6747 -7.1850 6.0311 520.0 437.0 1.398 10.0 1.610 30 0.9770 18.8023 11.7224 6.4285 6.4285 8.0336
AZ0.5-anm-00008.dat -8.8964 7.1835 -6.0669 5.6044 -4.8680 4.4885 524.0 399.0 1.270 10.0 1.284 30 0.9895 16.2166 11.3881 8.5624 8.5624 7.1968
AZ0.5-anm-00043.dat -6.5780 7.8021 -5.4799 6.8593 -4.3970 3.9125 520.0 392.0 1.254 10.0 1.255 18 0.9579 15.0198 13.0121 8.1742 8.1742 5.9577
AZ0.5-anm-00096.dat -6.4466 4.7548 -6.2460 6.4532 -4.6973 5.4753 531.0 363.0 1.145 10.0 1.107 30 0.9943 14.2570 10.2814 9.6052 9.6052 8.1870
AZ0.5-anm-00063.dat -5.3416 7.1320 -5.2088 5.9960 -4.5987 4.3973 560.0 385.0 1.172 10.2 1.142 30 1.0105 13.5837 12.3644 8.1414 8.1414 8.5624
AZ0.5-anm-00170.dat -5.5467 5.1033 -6.2012 5.6391 -5.9758 4.6026 561.0 388.0 1.180 10.2 1.104 28 0.9619 13.4289 11.3814 10.1718 10.1718 8.1742
AZ0.5-anm-00141.dat -12.2647 9.2362 -4.2539 4.5865 -5.5264 4.1811 550.0 472.0 1.455 10.2 2.075 16 0.9993 22.3771 11.6487 5.6875 5.6875 9.6052
AZ0.5-anm-00010.dat -7.4563 8.7341 -7.7231 6.2266 -2.7513 4.2236 570.0 462.0 1.389 10.3 1.516 30 1.0273 18.6623 13.6767 6.5862 6.5862 5.6875
AZ0.5-anm-00233.dat -6.1489 6.9056 -7.1781 6.8227 -5.1758 5.3872 597.0 409.0 1.193 10.4 1.337 30 0.9963 15.7990 12.0715 6.0818 6.0818 6.5862
AZ0.5-anm-00015.dat -6.4906 6.6382 -7.7900 7.3708 -4.0860 4.5692 590.0 429.0 1.261 10.4 1.280 30 0.9685 15.6041 13.5328 7.0557 7.0557 6.5862
AZ0.5-anm-00214.dat -6.5048 7.3938 -5.1082 5.4666 -4.1194 5.6317 593.0 380.0 1.113 10.4 1.098 30 1.0194 13.9631 11.1485 9.6683 9.6683 6.5862
AZ0.5-anm-00196.dat -7.3916 8.1387 -6.0900 6.3194 -7.1706 6.2554 586.0 464.0 1.370 10.4 1.632 30 1.0296 18.3956 12.6967 5.5366 5.5366 6.5862
AZ0.5-anm-00072.dat -6.3770 8.2272 -7.3834 7.0031 -4.6641 3.8758 598.0 422.0 1.229 10.5 1.221 30 0.9950 15.5370 12.1175 8.2314 8.2314 5.5366
AZ0.5-anm-00045.dat -8.3050 5.4957 -7.6983 8.2145 -5.2689 5.0452 620.0 451.0 1.283 10.6 1.294 26 0.9845 17.0609 13.3322 8.6785 8.6785 8.2314
AZ0.5-anm-00027.dat -5.7913 5.8413 -8.4480 9.1899 -4.6715 4.1748 620.0 431.0 1.226 10.6 1.317 20 0.9690 17.9729 11.4498 8.8774 8.8774 8.2314
AZ0.5-anm-00050.dat -6.4828 6.8138 -7.4142 6.4817 -4.7654 4.2102 630.0 431.0 1.213 10.6 1.286 28 0.9609 16.6076 10.9415 8.4090 8.4090 8.2314
AZ0.5-anm-00242.dat -6.2132 7.7834 -7.9559 5.6207 -5.2877 4.8928 626.0 433.0 1.224 10.6 1.230 28 1.0185 17.2602 11.6980 9.4317 9.4317 8.2314
AZ0.5-anm-00206.dat -7.8578 6.9775 -5.4295 5.9164 -5.0146 5.5628 617.0 407.0 1.161 10.6 1.157 30 0.9894 15.4927 11.2665 9.3061 9.3061 8.2314
AZ0.5-anm-00228.dat -5.9833 7.0661 -6.7595 5.7569 -4.4761 6.2863 638.0 445.0 1.241 10.7 1.202 30 0.9759 15.5775 13.9525 8.5918 8.5918 8.6785
AZ0.5-anm-00129.dat -8.4478 7.6893 -6.0635 7.1115 -4.4120 3.3668 650.0 462.0 1.273 10.7 1.431 30 1.0148 18.5566 12.5333 7.3570 7.3570 8.8774
AZ0.5-anm-00230.dat -6.7578 6.1043 -6.4223 6.1311 -5.3955 6.5962 649.0 447.0 1.233 10.7 1.263 30 0.9923 16.1142 13.5179 7.4894 7.4894 8.4090
AZ0.5-anm-00138.dat -8.1882 6.7414 -7.8338 9.1315 -3.2349 4.3773 635.0 487.0 1.364 10.7 1.506 30 0.9908 17.0528 14.7275 6.1382 6.1382 9.4317
AZ0.5-anm-00087.dat -7.1424 6.7405 -5.0355 7.3628 -5.0333 5.1676 648.0 467.0 1.289 10.7 1.253 28 0.9566 15.7346 13.1431 9.8380 9.8380 9.3061
AZ0.5-anm-00059.dat -6.7118 8.7142 -8.4005 7.1296 -5.2278 7.3627 662.0 504.0 1.372 10.8 1.438 26 1.0127 19.5395 13.0836 9.6776 9.6776 8.5918
AZ0.5-anm-00106.dat -7.9034 7.1371 -7.6175 9.3128 -4.8297 4.1401 665.0 490.0 1.329 10.8 1.442 30 1.0038 19.1412 11.7142 8.4640 8.4640 7.3570
AZ0.5-anm-00159.dat -5.7579 5.2505 -6.2644 6.9502 -5.0411 6.1822 655.0 422.0 1.157 10.8 1.180 30 0.9962 14.9887 11.3319 8.8511 8.8511 7.4894
AZ0.5-anm-00243.dat -6.8244 6.6980 -7.8444 8.6936 -5.2928 6.3526 657.0 493.0 1.349 10.8 1.416 28 1.0220 17.5837 14.4126 7.8334 7.8334 6.1382
AZ0.5-anm-00136.dat -11.7045 8.5366 -6.2903 7.0246 -5.0268 4.3848 662.0 518.0 1.410 10.8 1.650 30 1.0064 21.3207 11.8595 7.3754 7.3754 9.8380
AZ0.5-anm-00172.dat -6.3926 5.1369 -7.8579 8.2799 -6.3740 5.4104 698.0 473.0 1.243 11.0 1.251 30 1.0020 17.1315 13.6797 9.0740 9.0740 7.8334
AZ0.5-anm-00190.dat -9.9432 8.9184 -5.5110 5.7659 -6.2743 6.2566 697.0 493.0 1.297 11.0 1.492 30 0.9792 21.2797 11.2833 7.8207 7.8207 7.3754
AZ0.5-anm-00014.dat -7.8465 9.1785 -6.5852 6.0334 -5.6401 6.4332 709.0 520.0 1.352 11.1 1.423 30 1.0038 18.3594 12.7005 10.9190 10.9190 9.0740
AZ0.5-anm-00210.dat -5.7075 4.4256 -11.2051 11.8068 -4.4458 4.9236 722.0 544.0 1.398 11.1 2.097 24 1.0032 23.2807 10.1794 5.9798 5.9798 7.8207
AZ0.5-anm-00002.dat -6.2250 5.3330 -7.6357 6.6506 -7.6944 6.9311 746.0 515.0 1.295 11.3 1.408 30 1.0130 17.3920 14.4569 6.9114 6.9114 10.9190
AZ0.5-anm-00016.dat -7.8551 8.3782 -6.4090 9.4195 -5.6263 5.2048 751.0 526.0 1.317 11.3 1.410 26 1.0375 19.3122 12.3521 7.8575 7.8575 5.9798
AZ0.5-anm-00154.dat -7.9453 8.5416 -6.5694 6.6413 -7.2048 5.6777 775.0 508.0 1.245 11.4 1.345 30 0.9997 19.6967 12.4042 9.5066 9.5066 7.8575
AZ0.5-anm-00168.dat -5.2172 4.7244 -6.3569 8.9276 -7.7610 6.2317 772.0 499.0 1.226 11.4 1.234 30 0.9909 15.9987 15.2966 9.7427 9.7427 6.9114
AZ0.5-anm-00145.dat -6.8676 5.3245 -7.6065 6.2885 -5.8695 5.7747 781.0 474.0 1.156 11.4 1.107 22 0.9907 14.4277 13.2370 10.1133 10.1133 7.8575
AZ0.5-anm-00101.dat -8.1890 7.6863 -7.4842 8.1173 -4.5902 6.8158 795.0 539.0 1.298 11.5 1.286 30 0.9996 17.8091 15.2799 10.2955 10.2955 9.7427
AZ0.5-anm-00134.dat -8.8907 7.4899 -8.1521 10.8721 -11.1309 8.7390 797.0 650.0 1.564 11.5 2.278 28 1.0045 27.0822 15.6192 5.8299 5.8299 10.1133
AZ0.5-anm-00212.dat -8.2150 7.1959 -7.5203 8.2411 -5.2174 5.8849 831.0 544.0 1.273 11.7 1.275 20 0.9839 17.2371 13.9508 9.4438 9.4438 5.8299
AZ0.5-anm-00169.dat -5.5294 5.5444 -6.6705 9.9991 -8.5828 7.6563 868.0 566.0 1.286 11.8 1.279 30 0.9962 18.3098 13.3067 12.8297 12.8297 9.4438
AZ0.5-anm-00089.dat -8.0607 7.5403 -6.7219 7.6969 -5.3187 6.0264 907.0 532.0 1.174 12.0 1.117 30 0.9935 16.0320 13.0544 11.7579 11.7579 12.8297
AZ0.5-anm-00137.dat -8.6238 7.6074 -6.2045 5.2847 -6.3928 5.9272 984.0 560.0 1.170 12.3 1.139 18 1.0208 16.5328 12.6442 11.6623 11.6623 11.7579
AZ0.5-anm-00085.dat -5.8709 7.1943 -11.3043 8.3382 -6.9788 5.8562 994.0 627.0 1.302 12.4 1.578 28 0.9568 22.8835 12.6782 9.3089 9.3089 11.6623
AZ0.5-anm-00068.dat -7.0751 7.6296 -6.1824 6.8357 -6.4860 6.2888 1051.0 540.0 1.080 12.6 1.095 30 0.9996 17.4937 12.5135 12.0399 12.0399 9.3089
AZ0.5-anm-00139.dat -6.6083 8.7160 -6.8061 6.8210 -6.8024 6.1087 1068.0 568.0 1.124 12.7 1.113 30 1.0108 16.6184 12.7180 12.1019 12.1019 12.0399
AZ0.5-anm-00164.dat -6.9342 5.8975 -10.1720 9.7522 -6.6871 6.6983 1093.0 655.0 1.276 12.8 1.502 30 0.9927 22.7875 12.4099 9.2594 9.2594 12.1019
AZ0.5-anm-00047.dat -6.5153 6.7823 -9.3872 8.5871 -6.6626 5.1724 1111.0 609.0 1.174 12.8 1.203 30 1.0083 19.2246 12.8368 10.8982 10.8982 12.1019
AZ0.5-anm-00160.dat -5.7343 5.3727 -9.2022 8.8577 -6.7371 7.1452 1101.0 569.0 1.103 12.8 1.148 30 1.0013 18.8560 12.9584 11.6016 11.6016 12.1019
AZ0.5-anm-00058.dat -6.7310 5.7523 -12.1147 11.5653 -6.0709 5.5386 1171.0 686.0 1.277 13.1 1.575 30 0.9937 24.7778 13.4545 8.7034 8.7034 11.6016
AZ0.5-anm-00033.dat -9.7173 11.8127 -12.5467 11.1810 -3.9538 5.0828 1428.0 854.0 1.393 14.0 1.867 30 0.9989 28.6916 13.2015 8.1629 8.1629 8.7034
